Repository: ChoJiwon00/battery-life-lab

# Battery Life Lab
**"충방전 초반 100번만 보고, 이 배터리가 몇 번까지 버틸지 알 수 있을까? 그리고 왜 늙는 걸까?"**

시판 LFP/흑연 셀 124개의 충방전 데이터로 **배터리 수명을 일찍 예측**하고, 방전 곡선과 dQ/dV로
**열화 원인(리튬 손실 vs 활물질 손실)** 을 분석하는 개인 프로젝트입니다.
기준 논문(Severson 외, *Nature Energy* 2019)의 결과를 직접 구현해 재현하고, 그 위에 한 걸음 더 나아가는 것이 목표예요.

## 지금까지의 결과 (1단계)

**데이터를 논문과 똑같이 재구성했고, 수명 예측의 핵심 신호를 확인했어요.**

| 검증 항목 | 논문 | 이 저장소 |
|---|---|---|
| 셀 수 · 학습/테스트/2차 테스트 | 124 · 41/43/40 | **124 · 41/43/40** |
| 사이클 수명 범위 | 150 ~ 2,300 | 148 ~ 2,237 |
| 초반 100사이클 용량 변화 (중앙값) | +0.2% | **+0.22%** |
| log Var(ΔQ₁₀₀₋₁₀)와 log 수명의 상관 | 강한 음의 상관 | **r = −0.927** |
용량은 100사이클 동안 거의 그대로인데, **100번째와 10번째 방전 곡선의 차이(ΔQ)** 가 셀마다 다르게 벌어지고,
그 분산 하나만으로 수명이 갈려요. 4단계 수명 예측 모델은 여기서 출발해요.

**분석 전에 데이터부터 의심했어요.** 자동 품질 점검으로 찾은 것:

- 수명 라벨 규칙이 배치마다 두 가지라는 것을 찾아 **124/124개 셀의 라벨을 실제 80% 도달 시점과 대조**
- 측정 기록과 공식 실험 노트를 맞춰 봄: b2 배치 이상의 **53%가 컴퓨터 재시작 시점(240~259사이클)에 몰림**. "8시간 휴지"가 약 500분짜리 충전 시간으로 남아 있었어요
- 공식 노트("재개하면 용량 상승")와 달리 이어 붙인 셀 3개는 **재개 직후 약 1.4% 하락 후 부분 회복**
- 수명 예측에 쓰는 10·100번째 사이클 곡선은 **124개 셀 모두 깨끗함**, 곡선-요약표 행 정렬 **1,289/1,289 일치**

## 한 걸음 더: 셀이 70·35·10개뿐이었다면?

배터리 수명 시험은 셀 하나에 몇 달이 걸려서 "셀이 몇 개면 충분한가"는 곧 시간과 비용이에요.
124개에서 N개를 수백 번 무작위로 뽑아 "그 N개만 있었던 연구"를 흉내 냈어요.
먼저 기준점으로, 논문과 같은 나누기에서 **논문의 variance 모델 결과(테스트 138 · 2차 테스트 196사이클)를 사이클 단위까지 재현**했어요.
| 셀 수 (학습) | 단순 모델 실제 오차 | 10~90% 범위 | 실제 오차 25% 초과 | 실제보다 5%p 넘게 좋게 보고 |
|---|---|---|---|---|
| 124 (41) | 13.7% | 12.8 ~ 14.9% | 0% | 0% |
| 70 (23) | 14.0% | 13.1 ~ 15.3% | 0% | 0% |
| 35 (12) | 14.3% | 13.2 ~ 17.1% | 0% | 1% |
| 10 (3) | 18.6% | 14.0 ~ 39.9% | **29%** | **21%** |

- **발견은 작게 해도 돼요:** 셀 10개로도 97%의 경우 같은 강한 상관(r < −0.8)을 찾아요.
- **35개까지는 평균이 거의 그대로**지만, 10개가 되면 연구 10번 중 3번꼴로 실제 오차가 25%를 넘는 모델이 나와요.
- **작은 연구의 성능 숫자는 부풀려질 수 있어요:** 셀 10개 연구의 21%는 실제보다 5%p 넘게 좋은 오차를 보고했을 거예요.
- **복잡한 모델은 데이터가 많을 때만 확실히 이겨요:** 6개 특징 모델은 124개에서 11.4%로 더 좋지만, 35개에서는 나쁜 쪽 끝이 더 나빠져요.

| 문서 | 내용 |
|---|---|
| [🔬 데이터 크기 실험](docs/data_size.md) | 방법, 기준점(논문 재현), 상관·예측 실험 결과와 해석, 한계 (자동 생성) |
| [💡 응용 아이디어](docs/ideas.md) | 다음에 해 볼 만한 응용 10가지와 추천 순서 (몇 사이클이면 충분한가, 불량 셀 조기 선별 등) |
| [📊 데이터 품질 리포트](docs/data_quality.md) | 논문 비교, 점검 항목별 결과, 이상이 몰린 구간 ↔ 공식 노트, 셀별 내용 (자동 생성) |
| [📇 데이터 카드](docs/dataset_card.md) | 파일·열·단위, 셀 고르기 규칙, 알고 써야 할 점 |
| [🔧 시행착오 기록](docs/troubleshooting.md) | **잘못 본 것 17가지**와 알아챈 방법·원인·수정·재발 방지 |
| [📘 배경 지식](docs/background.md) | 배터리 기본, 열화 메커니즘, 논문 요약, 면접 문답 |

## 진행 상황

| 단계 | 내용 | 상태 |
|---|---|---|
| 0 | 배경 지식 정리 | ✅ |
| 1 | 데이터 받기·정리·품질 점검·논문 검증 | ✅ |
| 2 | 그래프로 살펴보기: 충전 조건별 수명, 무릎(knee), 내부저항·온도 변화 | ⏳ |
| 3 | 열화 원인 분석: ΔQ(V), dQ/dV (저율 데이터 포함) | ⏳ |
| 4 | 수명 예측: 논문 재현 → 더 적은 사이클·새 특징으로 개선 | 🔧 variance 모델 재현 ✅ · 데이터 크기 실험 ✅ |
| 5 | AI 자동화: 새 셀 데이터 → 분석·한국어 리포트 자동 생성 (Claude Code 스킬) | ⏳ |

## 데이터

Toyota Research Institute가 공개한 [Data-driven prediction of battery cycle life before capacity degradation](https://data.matr.io/1/projects/5c48dd2bc625d700019f3204)
데이터를 씁니다(**CC BY 4.0**). A123 APR18650M1A(LFP/흑연, 1.1Ah) 셀 124개를 30°C에서 69가지 급속충전 조건으로
수명 끝까지 시험한 기록이에요. 원본(7.70GB)은 저장소에 올리지 않고 아래 명령으로 직접 받아요.
자세한 내용은 [데이터 카드](docs/dataset_card.md)에 있어요.

## 실행 방법

Python 3.13 기준이에요.

```
python -m venv .venv
.venv\Scripts\python.exe -m pip install -r requirements.txt

.venv\Scripts\python.exe -m battery_lab info              # 데이터 상태 보기
.venv\Scripts\python.exe -m battery_lab download          # 받을 양 확인
.venv\Scripts\python.exe -m battery_lab download --yes    # 실제로 받기 (끊기면 다시 실행하면 이어받아요)
.venv\Scripts\python.exe -m battery_lab extract           # .mat에서 셀마다 값 추리기
.venv\Scripts\python.exe -m battery_lab assemble          # 124개 셀 데이터셋 만들기
.venv\Scripts\python.exe -m battery_lab report            # 품질 점검·논문 비교·그래프
.venv\Scripts\python.exe -m battery_lab sizes             # 데이터 크기 실험 (약 4분)
.venv\Scripts\python.exe -m pytest -q                     # 테스트
```

## 폴더 구조

```
battery-life-lab/
├─ battery_lab/
│  ├─ sources.py      데이터 출처, 논문의 셀 고르기 규칙, 학습/테스트 나누기
│  ├─ download.py     내려받기 (이어받기, 크기 확인)
│  ├─ extract.py      .mat(HDF5)에서 셀마다 값 추리기
│  ├─ assemble.py     셀 이어 붙이기·빼기 → 데이터셋 파일
│  ├─ quality.py      품질 점검 (라벨 규칙, 회복 튐·순간 하락, 범위 밖 값, 곡선, 이음매, 행 정렬)
│  ├─ figures.py      그래프
│  ├─ report.py       품질 리포트 자동 생성
│  ├─ features.py     수명 예측 특징 (초반 100사이클의 ΔQ 통계, 초기 용량)
│  ├─ model.py        단순 모델 · 6개 특징 모델(Elastic Net), 논문 나누기 기준점
│  ├─ sizes.py        데이터 크기 실험 (셀 124·70·35·10개)
│  ├─ size_report.py  데이터 크기 실험 리포트 자동 생성
│  └─ __main__.py     명령줄 진입점
├─ docs/              리포트·데이터 카드·시행착오 기록·배경 지식·그래프
├─ tests/             자동 테스트 (진짜와 같은 구조의 작은 가짜 .mat으로 확인)
└─ data/              내려받은 데이터 (GitHub에 올리지 않음)
```

## 참고

K. A. Severson, P. M. Attia et al., "Data-driven prediction of battery cycle life before capacity degradation",
*Nature Energy* 4, 383–391 (2019). https://www.nature.com/articles/s41560-019-0356-8

File: docs/background.md
# 0단계 · 배경 지식

이 프로젝트를 이해하고, 면접에서 설명하는 데 필요한 배터리 지식을 정리한 노트예요.
처음 보는 사람도 읽을 수 있게 쉬운 말로 쓰고, 근거가 되는 자료는 끝에 적었어요.

---

## 1. 이 프로젝트가 답하려는 질문

> **"충방전 초반 100번만 보고, 이 배터리가 몇 번까지 버틸지 알 수 있을까? 그리고 왜 늙는 걸까?"**

배터리 수명 시험은 아주 오래 걸려요. 이 데이터의 셀들도 수명이 끝날 때까지 150~2,300번 충방전했고,
시험에 몇 달이 걸렸어요. 초반 데이터만으로 수명을 미리 알 수 있으면 다음이 빨라져요.

- **셀 개발**: 새 소재·설계를 몇 달 대신 며칠 만에 평가할 수 있어요.
- **공정·품질**: 출하 전 초기 충방전(화성·에이징) 데이터로 수명이 짧을 셀을 미리 골라낼 수 있어요.

---

## 2. 배터리 기본

### 셀 안에는 네 가지가 있어요

| 부품 | 이 데이터의 셀 | 하는 일 |
|---|---|---|
| 양극 | LFP (리튬인산철, LiFePO₄) | 방전할 때 리튬 이온을 받아들여요 |
| 음극 | 흑연 | 충전할 때 리튬 이온을 저장해요 |
| 전해질 | 액체 전해질 | 리튬 이온이 오가는 길 |
| 분리막 | 다공성 막 | 양극·음극이 닿지 않게 막고 이온만 통과시켜요 |

충전하면 리튬 이온이 양극에서 음극(흑연)으로, 방전하면 반대로 움직여요.
이 데이터의 셀은 A123 Systems의 원통형 18650 셀(APR18650M1A)이에요. 공칭 용량 1.1Ah, 공칭 전압 3.3V예요.

### 꼭 알아야 할 숫자

| 용어 | 뜻 | 이 데이터에서 |
|---|---|---|
| **용량 (Ah)** | 배터리가 담을 수 있는 전기의 양 | 처음 약 1.1Ah |
| **C-rate** | 충방전 속도. 1C = 1시간에 다 채우거나 비우는 속도 | 4C = 15분에 방전, 6C = 10분에 충전하는 속도 |
| **SOC** | 충전 상태. 지금 얼마나 차 있는지(%) | 급속충전은 0→80% 구간 |
| **SOH** | 건강 상태. 처음 용량 대비 지금 용량(%) | 100%에서 시작해 점점 줄어요 |
| **EOL (수명 끝)** | 더는 못 쓴다고 보는 기준 | 공칭 용량의 80% = **0.88Ah** |
| **사이클 수명** | EOL에 닿을 때까지 충방전한 횟수 | 셀마다 150~2,300번 |
| **내부저항 (IR)** | 전류가 흐를 때 셀 안에서 생기는 저항. 늙을수록 커져요 | 80% SOC에서 짧은 펄스로 측정 |

### 충전 방식: CC-CV와 이 데이터의 급속충전

- **CC-CV**: 먼저 일정한 전류로(CC) 충전하다가, 전압이 상한(3.6V)에 닿으면 전압을 고정하고(CV) 전류를 줄여 가며 마저 채워요.
- 이 데이터는 **급속충전 조건을 바꿔 가며** 수명을 비교한 실험이에요. 조건은 `C1(Q1)-C2` 형식으로 적어요.
  - 예: `6C(40%)-3C` = SOC 0~40%는 6C, 40~80%는 3C로 충전
  - 80%까지 채운 뒤에는 모든 셀이 1C CC-CV로 마저 충전해요.
- 방전은 모든 셀이 **4C**로 같아요. 전압 범위는 2.0~3.6V, 시험 온도는 30°C 챔버예요.
- 0→80% 충전 시간은 조건에 따라 약 8~13.3분이에요(첫 배치 기준).

---

## 3. 배터리는 왜 늙을까 (열화 메커니즘)

열화 원인은 크게 두 가지로 나눠서 봐요.

### ① 리튬 손실 (LLI, Loss of Lithium Inventory)

움직일 수 있는 리튬 이온이 줄어드는 것이에요.

- **SEI 성장**: 음극 표면에는 SEI라는 얇은 보호막이 생겨요. 충방전을 반복하면 이 막이 조금씩 두꺼워지면서 리튬을 소모해요.
- **리튬 석출 (lithium plating)**: 너무 빨리 충전하거나 온도가 낮으면, 리튬 이온이 흑연 안으로 다 들어가지 못하고
  음극 표면에 금속 리튬으로 쌓여요. 이 리튬은 다시 쓰기 어렵고, 안전에도 나빠요.
  **급속충전 조건이 수명에 영향을 주는 대표적인 이유**로 꼽혀요.

### ② 활물질 손실 (LAM, Loss of Active Material)

리튬을 저장하는 재료(활물질) 자체가 망가지는 것이에요.

- 입자가 부풀고 줄어들기를 반복하다 금이 가거나, 전극에서 떨어져 나가 전기가 통하지 않게 돼요.
- 양극에서 생기면 LAM_PE, 음극에서 생기면 LAM_NE로 나눠 불러요.

### 그 밖에

- **저항 증가**: 같은 전류에서 전압 손실이 커지고 열이 더 나요.
- **무릎(knee) 현상**: 용량이 처음엔 천천히 줄다가 어느 순간 급격히 떨어지는 현상이에요.
  원인으로는 리튬 석출이 갑자기 늘어나는 것 등 여러 가설이 제안돼 있어요.
  이 데이터에서도 많은 셀이 무릎을 보여요(2단계에서 확인할 예정).

> 면접 포인트: "용량이 줄었다"에서 멈추지 말고, **리튬이 줄었는지(LLI) 재료가 망가졌는지(LAM)** 를 구분해서
> 말할 수 있으면 셀 개발 직무에서 강점이 돼요.

---

## 4. 데이터로 열화를 읽는 방법

### ① 용량 곡선

사이클 번호(가로)에 따른 방전 용량(세로)을 그려요. 가장 기본이고, 수명(EOL 도달 시점)과 무릎을 볼 수 있어요.

### ② 방전 곡선 Q(V)와 ΔQ(V): 이 논문의 핵심 아이디어

- 한 번 방전할 때 전압이 내려가면서 나온 용량을 그리면 **Q(V) 곡선**이 돼요.
- 초반 100사이클 동안은 용량 자체가 거의 안 줄어요(중앙값 기준 오히려 0.2% 늘어남). 그래서 용량만 보면 미래를 알 수 없어요.
- 대신 **100번째 곡선에서 10번째 곡선을 뺀 차이, ΔQ₁₀₀₋₁₀(V)** 를 보면, 용량이 거의 같아도 **곡선 모양이 조금 달라진 정도**가
  셀마다 달라요. 이 차이가 클수록(분산이 클수록) 수명이 짧았어요.
- 이 데이터에는 전압 3.5V→2.0V를 1,000칸으로 나눈 Q(V)(`Qdlin`)가 미리 계산돼 있어서 바로 뺄 수 있어요.

### ③ dQ/dV 분석 (미분 용량 분석, ICA)

- Q(V) 곡선을 전압으로 미분하면, 전극 안에서 반응이 몰리는 전압에 **봉우리(peak)** 가 생겨요.
  예: 흑연이 리튬을 층층이 받아들이는 단계(staging), LFP의 두 상이 바뀌는 반응.
- 사이클이 지나면서 봉우리가 **옆으로 밀리거나 낮아지는 모양**을 보고 LLI와 LAM을 구분해요.
- ⚠️ **한계**: 이 데이터는 4C로 빠르게 방전해서 봉우리가 뭉개져 보여요. 천천히(저율) 측정한 곡선이어야 해석이 정확해요.
  같은 데이터 사이트에 **저율 측정 데이터**(논문 Figure 4용)가 따로 있어서, 3단계에서 함께 쓸 수 있어요.

---

## 5. 기준 논문 요약

**Severson, Attia 외, "Data-driven prediction of battery cycle life before capacity degradation", *Nature Energy* 4, 383–391 (2019)**

| 항목 | 내용 |
|---|---|
| 데이터 | 시판 LFP/흑연 셀 124개, 여러 가지 급속충전 조건, 수명 150~2,300사이클 |
| 핵심 특징 | 초반 사이클의 방전 곡선 차이 ΔQ(V)의 분산 |
| 모델 | 정규화 선형 회귀(Elastic Net). 단순하고 설명할 수 있는 모델 |
| 결과 ① 수명 예측 | 첫 100사이클로 **테스트 오차 9.1%** |
| 결과 ② 장·단수명 분류 | 첫 5사이클로 **테스트 오차 4.9%** |
| 데이터 나누기 | 학습 41개 · 1차 테스트 43개 · 2차 테스트 40개(세 번째 배치 전체) |

> 이 프로젝트는 먼저 이 결과를 **재현**하고, 그다음 "더 적은 사이클로도 될까?", "다른 특징을 더하면?" 같은
> **한 걸음 더**를 시도해요. 논문의 모델 코드는 학술 라이선스라 공개돼 있지 않아서, 논문 설명을 보고 직접 구현해요.

---

## 6. 이 프로젝트에서 쓰는 데이터

출처: Toyota Research Institute 데이터 플랫폼 (https://data.matr.io/1/projects/5c48dd2bc625d700019f3204),
라이선스 **CC BY 4.0** (출처를 밝히면 자유롭게 사용 가능).

| 배치 (시험 시작일) | 파일 크기 | 논문에서 쓴 셀 | 주의할 점 (공식 설명 요약) |
|---|---|---|---|
| 2017-05-12 | 2.82 GB | 41개 | 1번째 사이클 데이터 없음. 5개 셀은 80% 전에 시험 종료. 5개 셀은 다음 배치로 이어서 시험 |
| 2017-06-30 | 1.87 GB | 43개 | 컴퓨터 재시작으로 약 250사이클 근처 8시간 휴지(용량 '튐'). 앞 배치에서 이어진 셀 5개 포함 |
| 2018-04-12 | 3.01 GB | 40개 | 2개 셀은 80% 전에 시험 종료, 1개 셀은 전압 잡음. 논문은 잡음 있는 6개 셀을 뺌 |

- 앞 배치에서 멈췄다가 다음 배치에서 이어 시험한 셀 5개는 **한 셀로 이어 붙여야** 해요.
  이어 붙인 직후에는 쉬는 동안 회복된 탓에 용량이 살짝 올라가요.
- 온도는 셀 겉면에 붙인 열전대로 쟀는데, 접촉이 일정하지 않아 **온도 값은 참고용**으로만 봐요.
- 셀을 빼고 이어 붙이는 규칙은 논문 저자가 공개한 데이터 정리 코드
  (https://github.com/rdbraatz/data-driven-prediction-of-battery-cycle-life-before-capacity-degradation)를 그대로 따라요.

---

## 7. 면접에서 바로 쓸 수 있는 문답

- **Q. 왜 80%를 수명 끝으로 보나요?**
  업계에서 흔히 쓰는 기준이에요. 이 정도로 줄면 쓸 수 있는 에너지와 출력이 크게 떨어지고, 이후 급격히 나빠지는 경우가 많아요.
- **Q. 급속충전은 왜 수명을 줄이나요?**
  흑연 음극이 리튬을 받아들이는 속도보다 빠르게 밀어 넣으면 표면에 리튬이 석출돼 리튬 손실과 저항 증가가 커지기 때문이에요.
- **Q. 용량이 거의 안 줄었는데 어떻게 수명을 예측하나요?**
  용량 숫자 하나 대신 방전 곡선 전체의 모양 변화를 보면, 아직 용량에 드러나지 않은 열화 신호가 보여요.
- **Q. 이 데이터의 한계는?**
  한 종류의 셀(LFP/흑연 18650), 한 온도(30°C), 방전 조건이 하나(4C)라서 다른 셀이나 실제 사용 조건으로 그대로 넓히긴 어려워요.

---

## 8. 용어 사전

| 용어 | 풀이 |
|---|---|
| LFP | 리튬인산철 양극재. 수명이 길고 안전하지만 에너지 밀도는 낮은 편 |
| 18650 | 지름 18mm, 길이 65mm 원통형 셀 규격 |
| SEI | 음극 표면에 생기는 얇은 보호막(Solid Electrolyte Interphase) |
| 리튬 석출 | 리튬 이온이 음극 안으로 못 들어가고 표면에 금속으로 쌓이는 현상 |
| LLI / LAM | 리튬 손실 / 활물질 손실 |
| ICA (dQ/dV) | 용량을 전압으로 미분해 봉우리로 전극 반응을 보는 분석 |
| 화성·에이징 | 셀을 만든 뒤 처음 충방전하고 숙성시키는 공정. 이때 SEI가 처음 만들어져요 |
| Elastic Net | 특징이 많아도 과하게 맞추지 않도록 제약을 건 선형 회귀 모델 |

---

## 참고 자료

- K. A. Severson, P. M. Attia et al., *Nature Energy* 4, 383–391 (2019). https://www.nature.com/articles/s41560-019-0356-8
- 데이터 설명 페이지: https://data.matr.io/1/projects/5c48dd2bc625d700019f3204
- 저자의 데이터 정리 코드: https://github.com/rdbraatz/data-driven-prediction-of-battery-cycle-life-before-capacity-degradation

File: docs/dataset_card.md
# 데이터 카드 · Severson 124셀 충방전 데이터 (정리본)

이 저장소의 `battery_lab`이 원본에서 만드는 정리된 데이터셋(`data/processed/`)의 설명서예요.
무엇이 들어 있고, 어떻게 만들었고, 무엇을 조심해야 하는지 한곳에 모았어요.
품질 점검의 세부 숫자는 [데이터 품질 리포트](data_quality.md)에, 만드는 과정에서 틀렸던 점은 [시행착오 기록](troubleshooting.md)에 있어요.

---

## 한눈에 보기

| 항목 | 내용 |
|---|---|
| 원본 | Toyota Research Institute, [Data-driven prediction of battery cycle life before capacity degradation](https://data.matr.io/1/projects/5c48dd2bc625d700019f3204) |
| 라이선스 | CC BY 4.0. 쓸 때는 아래 논문을 인용해요 |
| 셀 | A123 Systems APR18650M1A · LFP/흑연 원통형 · 공칭 1.1Ah · 3.3V |
| 시험 조건 | 30°C 챔버 · 급속충전 조건 69가지(0→80%) 뒤 1C CC-CV · 방전은 모두 4C · 2.0~3.6V |
| 셀 수 | **124개** (b1 41 · b2 43 · b3 40) |
| 나누기 | 학습 41 · 테스트 43 · 2차 테스트 40 (논문과 같음) |
| 수명 | 148 ~ 2,237사이클 (중앙값 736.5) · 수명 = 용량이 처음 0.88Ah(공칭의 80%) 미만이 된 사이클 |
| 크기 | 원본 .mat 3개 7.70GB → 정리본 약 1GB |

## 만드는 방법

```
.venv\Scripts\python.exe -m battery_lab download --yes   # 원본 3개 배치 (7.70GB)
.venv\Scripts\python.exe -m battery_lab extract          # 셀마다 값 추리기 → data/interim/
.venv\Scripts\python.exe -m battery_lab assemble         # 논문 규칙으로 124개 셀 → data/processed/
.venv\Scripts\python.exe -m battery_lab report           # 품질 점검·검증 → docs/data_quality.md
```

## 셀 고르기 규칙 (논문 저자 코드와 같음)

| 규칙 | 대상 | 이유 |
|---|---|---|
| 뺌 | b1c8 · b1c10 · b1c12 · b1c13 · b1c22 | 80%에 닿기 전에 시험이 끝남 |
| 뺌 | b3c2 · b3c23 · b3c32 · b3c37 · b3c42 · b3c43 | 측정 잡음이 큰 채널 |
| 이어 붙임 | b2c7→b1c0 · b2c8→b1c1 · b2c9→b1c2 · b2c15→b1c3 · b2c16→b1c4 | b1에서 멈췄다가 b2에서 이어 시험한 같은 셀. 수명에 662 · 981 · 1060 · 208 · 482를 더함 |
| 나누기 | b1·b2를 합친 순서에서 짝수 번째와 마지막 셀 → 테스트, 홀수 번째 → 학습, b3 전부 → 2차 테스트 | |

규칙의 출처: [저자의 데이터 정리 코드](https://github.com/rdbraatz/data-driven-prediction-of-battery-cycle-life-before-capacity-degradation) (`Load Data.ipynb`)

## 파일과 열

### `cells.csv` (셀마다 한 줄)

| 열 | 뜻 |
|---|---|
| `cell_id` | 셀 이름. `b1c0` = 1배치의 0번째 셀 |
| `batch` | `b1`(2017-05-12) · `b2`(2017-06-30) · `b3`(2018-04-12) |
| `policy` | 급속충전 조건. `6C(40%)-3C` = SOC 0~40%는 6C, 40~80%는 3C. b3는 끝에 `-newstructure`가 붙음 |
| `cycle_life` | 사이클 수명 |
| `n_cycles` | 기록된 사이클 수 |
| `split` | `train` · `test` · `secondary_test` |
| `merged_from` | 이어 붙인 셀의 원래 이름 (5개 셀만) |
| `seam_cycle` | 이어 붙인 쪽의 첫 사이클 (5개 셀만). 이음매 앞뒤로 용량이 최대 1.4% 바뀌어요 |

### `summary.csv` (사이클마다 한 줄)

| 열 | 단위 | 뜻 |
|---|---|---|
| `cycle` | | 사이클 번호 |
| `QD` · `QC` | Ah | 방전 · 충전 용량 |
| `IR` | Ω | 내부저항 (80% SOC에서 ±3.6C 짧은 펄스 10번 평균). 보통 0.013~0.024Ω |
| `Tavg` · `Tmin` · `Tmax` | °C | 셀 겉면 온도. 열전대 접촉이 일정하지 않아 **참고용** (공식 설명) |
| `chargetime` | 분 | 충전 시간. 보통 9~20분 |

### `curves/<셀>.npz` (사이클별 방전 곡선)

| 배열 | 모양 | 단위 | 뜻 |
|---|---|---|---|
| `Qdlin` | (사이클, 1000) | Ah | 방전 용량을 전압 눈금에 맞춰 보간한 값 (정전류 구간만) |
| `dQdV` | (사이클, 1000) | Ah/V | 방전 dQ/dV |
| `Tdlin` | (사이클, 1000) | °C | 같은 눈금의 온도 |
| `Vdlin` | (1000,) | V | 전압 눈금: 3.5V → 2.0V를 1,000칸으로 (124개 셀 모두 같음) |
| `cycle` | (사이클,) | | 행마다 사이클 번호. **행 번호 대신 이것으로 찾아요** |

### `raw/<셀>.npz` (몇몇 사이클의 원시 측정값)

처음 · 10번째 · 100번째마다 · 마지막 사이클만 남겨요. 위치는 `raw_index`(0부터 셈), 구간은 `raw_offsets`로 잘라요.

| 배열 | 단위 | 뜻 |
|---|---|---|
| `raw_t` | 분 | 사이클 안에서 지난 시간 |
| `raw_V` | V | 전압 |
| `raw_I` | **C-rate** (1C = 1.1A) | 전류. 양수 = 충전, 음수 = 방전. 암페어가 아니에요 |
| `raw_Qc` · `raw_Qd` | Ah | 누적 충전 · 방전 용량 |
| `raw_T` | °C | 온도 |

## 알고 써야 할 점

| 내용 | 어떻게 다루나 |
|---|---|
| b1의 1번째 사이클은 기록이 없어 **모든 값이 0인 줄**로 들어 있어요 | 용량·충전량·저항·온도가 모두 0인 줄은 빼고 봐요 |
| 수명 라벨 규칙이 두 가지예요: b1·b3는 0.88Ah에 닿자 시험을 멈춰 **수명 = 마지막 기록 + 1**, b2는 더 시험해서 **처음 0.88Ah 미만 사이클** | 두 규칙으로 124/124개 셀이 라벨과 정확히 맞아요 |
| b2는 250사이클 근처에서 컴퓨터 재시작으로 약 8시간 멈췄어요 | 그 흔적이 깨진 방전 곡선, 범위 밖 용량(1.49·1.54Ah), **약 500분짜리 충전 시간**으로 남아 있어요. b2 이상의 53%가 240~259사이클에 몰려요 |
| 측정값이 1% 넘게 꺼졌다 돌아오는 **순간 하락**이 19개 셀에 있어요 (b1c0에만 45번) | 용량 추세를 볼 때는 이동 중앙값 등으로 걸러요 |
| 이어 붙인 5개 셀은 이음매에서 용량이 바뀌어요 (3개는 재개 직후 −1.4% 안팎) | `seam_cycle`로 표시해요. 모두 1,177사이클 이후라 첫 100사이클 분석에는 영향 없어요 |
| 방전 곡선에 말이 안 되는 값(-0.01Ah 미만·1.3Ah 초과)이 있는 사이클이 33개 셀에 있어요 | 수명 예측에 쓰는 10·100번째 사이클은 **124개 셀 모두 깨끗해요** |
| b1의 15개 셀은 내부저항이 0으로 빠진 사이클이 1~3개 있어요 | 0은 결측으로 봐요 |
| 셀 한 종류 · 온도 한 가지 · 방전 조건 한 가지 | 다른 셀이나 실제 사용 조건으로 그대로 넓히기는 어려워요 |

## 검증한 것

- 셀 수, 학습/테스트 나누기, 수명 범위가 논문과 같거나 일치해요.
- 초반 100사이클 용량 변화 중앙값 **+0.22%** (논문 +0.2%).
- log Var(ΔQ₁₀₀₋₁₀)와 log 수명의 상관 **r = −0.927** (논문: 강한 음의 상관).
- 곡선·원시 데이터의 j번째 사이클 = 요약표 j번째 사이클: 원시 값이 있는 **1,289/1,289개 사이클 일치** (최대 오차 0.005mAh).

## 인용

K. A. Severson, P. M. Attia et al., "Data-driven prediction of battery cycle life before capacity degradation",
*Nature Energy* 4, 383–391 (2019). https://www.nature.com/articles/s41560-019-0356-8

File: docs/ideas.md
# 응용 아이디어

[데이터 크기 실험](data_size.md)처럼 "논문 결과를 한 걸음 더 밀어 보는" 아이디어를 모아 둔 목록이에요.
✅ 표시는 구현을 마친 것이고, 나머지는 아직 하지 않은 것이에요. 골라서 하나씩 진행하면 돼요. 직무 연결과 필요한 데이터, 예상 시간을 함께 적었어요.

## 추천 순서

| 순위 | 아이디어 | 한 줄 요약 | 직무 연결 | 추가 데이터 | 예상 시간 |
|---|---|---|---|---|---|
| ✅ 1 | [몇 사이클이면 충분할까](#1-몇-사이클이면-충분할까-시간-축-실험) | 100사이클 대신 20·40·60사이클로 예측하면? → **[결과](cycles.md)** | 셀·공정 공통 | 없음 | 반나절 |
| ✅ 2 | [5사이클로 불량 셀 골라내기](#2-5사이클로-수명이-짧을-셀-골라내기-분류) | 초기 5사이클로 장·단수명 분류 → **[결과](screening.md)** | **공정·품질** | 없음 | 반나절\~하루 |
| ✅ 3 | [예측에 오차 범위 붙이기](#3-예측에-오차-범위-붙이기-불확실성) | "800사이클"이 아니라 "700\~900사이클" → **[결과](uncertainty.md)** | 셀·공정 공통 | 없음 | 하루 |
| ✅ 4 | [급속충전 조건과 수명](#4-급속충전-조건과-수명) | 어떤 충전 조건이 빠르면서 오래 가나 → **[결과](policies.md)** | **셀 개발** | 없음 | 하루 |
| 5 | [셀 몇 개가 필요한가 계산기](#5-셀-몇-개가-필요한가-계산기) | 목표 오차 → 필요한 셀 수 추천 | **공정 개발(DOE)** | 없음 | 하루 |
| 6 | [저율 데이터로 열화 원인 가르기](#6-저율-데이터로-열화-원인-가르기-lli-vs-lam) | dQ/dV 봉우리로 리튬 손실 vs 활물질 손실 | **셀 개발** | 저율 데이터 약 2GB | 2\~3일 |
| 7 | [다른 셀에도 통할까](#7-다른-셀에도-통할까-일반화) | NMC 등 다른 공개 데이터에 같은 모델 적용 | 셀·공정 공통 | 다른 공개 데이터 | 2\~3일 |
| 8 | [무릎 지점 예측](#8-무릎knee-지점-예측) | 용량이 언제 급락하기 시작하나 | 셀 개발 | 없음 | 하루 |
| ✅ 9 | [특징이 왜 통하나 (해석)](#9-특징이-왜-통하나-해석) | ΔQ 분산이 물리적으로 무엇을 뜻하나 → **[결과](interpret.md)** | 셀 개발 | 없음 (+선택: PyBaMM) | 1\~3일 |
| 10 | [새 셀 → 자동 리포트](#10-새-셀-데이터--자동-리포트-claude-code-스킬) | 새 데이터를 넣으면 점검·예측·한국어 리포트 | AI 자동화 | 없음 | 하루 |

**처음 추천 이유 (지금은 1\~4·9번 완료):** 1\~3번은 지금 있는 데이터와 코드로 바로 할 수 있었고, 결과가 그래프 한 장으로 분명하게 나와요.
특히 1번(시간 축)은 데이터 크기 실험(셀 수 축)과 짝을 이뤄 "**셀 몇 개 × 몇 사이클이면 되나**"라는 실무 질문에 답해요.
남은 것 중 5·8·10번은 추가 데이터 없이 할 수 있어요.

---

## 1. 몇 사이클이면 충분할까 (시간 축 실험)

- **질문:** 논문은 100번째와 10번째 사이클의 차이를 썼어요. 20·40·60·80사이클만 보고도 예측할 수 있을까요?
- **왜:** 데이터 크기 실험이 "셀 몇 개"였다면 이건 "며칠"이에요. 사이클 하나가 중앙값 약 52분이라(원시 데이터로 측정) 100사이클은 약 3.6일이 걸려요.
  (처음엔 한 셀만 보고 "약 1시간, 4일 넘게"라고 적었다가 측정 후 고쳤어요.)
- **✅ 결과:** [사이클 수 실험](cycles.md). 6개 특징 모델은 80사이클(약 2.9일)부터 단순 모델의 100사이클 성능을 계속 유지했어요.
  다만 같은 나누기끼리 짝지어 보면 좋거나 같은 경우가 81%이고, 논문 나누기의 2차 테스트에서는 더 나빠서 "시험 기간을 줄일 가능성"까지만 확인했어요.
  (처음엔 "60사이클이면 같다"고 썼다가 검토에서 고쳤어요 — [시행착오 34번](troubleshooting.md#34-60사이클이면-100사이클-성능--처음-만족한-한-지점으로-결론))
- **방법:** ΔQ_k−10(V)(k = 20, 30, …, 100)로 특징을 다시 만들고, 단순·6개 특징 모델의 오차를 k에 따라 그려요. "셀 수 × 사이클 수" 오차 지도까지 그리면 더 좋아요.
- **결과물:** 사이클 수별 오차 그래프, 오차 지도, `docs/cycles.md`

## 2. 5사이클로 수명이 짧을 셀 골라내기 (분류)

- **질문:** 첫 5사이클만으로 "수명이 기준보다 짧을 셀"을 골라낼 수 있을까요? 논문은 두 그룹 분류에서 테스트 오차 4.9%를 보고했어요(초록).
  기준 수명은 저자 PDF에서 확인한 550사이클로 맞췄고, 특징은 논문과 완전히 같지는 않아요(논문의 '온도 적분' 대신 평균 온도 등, [방법](screening.md#방법)).
- **왜:** 공정·품질 직무와 가장 가까운 응용이에요. 화성·에이징 직후 데이터로 불량 셀을 미리 빼면 검사 시간과 출하 후 불량을 줄일 수 있어요.
- **방법:** 아주 초반 사이클 사이의 방전 곡선 차이 같은 특징으로 로지스틱 회귀를 만들어요. 오분류 비용(좋은 셀을 버림 vs 나쁜 셀을 출하)을 따로 따져요.
- **결과물:** 혼동 행렬, 기준값에 따른 놓친 불량·버린 정상 셀 그래프
- **✅ 결과:** [불량 셀 선별](screening.md). 논문의 기준 수명(550사이클)을 저자 PDF에서 확인했어요. 5사이클 모델은 정확도 85\~90%지만, 단수명 셀 43개 중 41개가 한 배치(b2)에 몰려 있어 **배치만 보고 찍어도 96%예요**. 셀 선별 능력을 이 데이터로 증명하기는 어렵다는 게 핵심 발견이에요.

## 3. 예측에 오차 범위 붙이기 (불확실성)

- **질문:** "이 셀은 812사이클"보다 "90% 확률로 700\~950사이클"이 실무에 더 쓸모 있어요. 범위를 붙일 수 있을까요?
- **방법:** 부트스트랩(학습 셀을 다시 뽑아 여러 모델 만들기), 분위수 회귀, 또는 베이지안 선형 회귀
- **확인할 것:** 90% 범위라고 했으면 실제로 90%의 셀이 그 안에 들어오는지(보정)
- **결과물:** 예측 구간 그래프, 보정 그래프
- **✅ 결과:** [오차 범위](uncertainty.md). 단순 모델 기준으로, 모델만 흔드는 부트스트랩은 과신이에요(90% 범위가 테스트 21% · 2차 테스트 40%만 적중). 셀 간 편차를 넣은 방법과 분할 conformal은 논문 나누기에서 88\~93% 적중, 폭은 예측값의 약 ±25%예요. 학습 셀을 바꿔 뽑으면 적중률이 흔들려요(무작위 나누기 100번의 10\~90% 범위가 81\~98% 안).

## 4. 급속충전 조건과 수명

- **질문:** 같은 0→80% 충전 시간이라도 조건(예: 처음에 세게 vs 나중에 세게)에 따라 수명이 다를까요?
- **방법:** 충전 조건 69가지를 충전 시간, 최대 C-rate, 첫 단계 전류로 정리해 수명과 비교해요. 같은 조건의 셀이 여러 개면 조건 안의 편차도 봐요.
- **배경:** 같은 연구팀의 후속 연구(Attia 외, *Nature* 2020)는 이 예측 모델로 충전 조건 탐색 시간을 크게 줄였어요.
- **결과물:** 충전 조건 지도(충전 시간 × 수명), 셀 개발 관점의 해석
- **✅ 결과:** [충전 조건](policies.md). 셀 10개는 표기와 실제 전류가 달라 원시 기록으로 실제 전류를 쟀어요. 센 전류와 짧은 수명이 함께 나타나지만, "높은 SOC 전류가 더 해롭다"는 배치 안에서 일관되지 않아 아직 확인할 수 없어요.

## 5. 셀 몇 개가 필요한가 계산기

- **질문:** "오차를 15% 안으로, 90% 확률로 보장하려면 셀이 몇 개 필요한가?"
- **방법:** 이번 데이터 크기 실험을 N = 5\~124 전 구간으로 촘촘히 돌려 곡선으로 만들고, 목표 오차·확률을 넣으면 필요한 셀 수를 알려 주는 함수(또는 작은 웹 페이지)로 만들어요.
- **왜:** 공정 개발의 실험 계획(DOE)과 바로 연결돼요. "시료를 몇 개 만들까"를 근거로 정하는 연습이에요.

## 6. 저율 데이터로 열화 원인 가르기 (LLI vs LAM)

- **질문:** 이 셀들은 리튬이 줄어서 늙었을까요, 재료가 망가져서 늙었을까요?
- **데이터:** 같은 데이터 페이지의 논문 Figure 4용 저율 데이터(`2018-02-20_batchdata_updated_struct_errorcorrect.mat` 약 1.88GB 등). **내려받기 전에 크기를 확인하고 내려받을지 정해요.**
- **방법:** 천천히 충방전한 곡선의 dQ/dV 봉우리 위치·높이 변화를 사이클에 따라 추적해요. 원래 계획의 3단계예요.

## 7. 다른 셀에도 통할까 (일반화)

- **질문:** LFP/흑연 18650에서 찾은 ΔQ 분산 신호가 NMC 같은 다른 화학계나 다른 형태의 셀에서도 통할까요?
- **데이터:** batteryarchive.org 등 다른 공개 데이터 (라이선스와 크기 확인 필요)
- **왜:** 면접에서 자주 나오는 "다른 셀에도 쓸 수 있나요?"에 데이터로 답할 수 있어요.

## 8. 무릎(knee) 지점 예측

- **질문:** 용량이 천천히 줄다가 급락하기 시작하는 지점은 언제일까요? 초반 데이터로 미리 알 수 있을까요?
- **방법:** 용량 곡선에서 무릎을 찾는 방법(두 직선 맞추기 등)을 정하고, 무릎 시점을 예측해요. 품질 점검에서 만든 순간 하락·이음매 표시를 걸러서 써요.

## 9. 특징이 왜 통하나 (해석)

- **질문:** ΔQ 곡선의 분산이 크면 왜 수명이 짧을까요? 어느 전압 구간이 신호를 만들까요?
- **방법:** 전압 구간별 기여도를 계산하고, 선택적으로 PyBaMM(오픈소스 배터리 시뮬레이터)으로 리튬 손실·활물질 손실을 일부러 넣어 ΔQ 모양을 재현해 봐요.
- **왜:** "모델이 맞혔다"를 넘어 "왜 맞혔는지" 설명하는 것이 셀 개발 직무의 핵심이에요.
- **✅ 결과:** [특징 해석](interpret.md). 신호는 2.87V 근처(dQ/dV 봉우리 아래 넓은 구간)에 몰려 있고, ΔQ 분산은 사실상 '골의 깊이'를 재요. 4C 데이터로는 리튬 손실·활물질 손실·분극을 가를 수 없어서 가설로 남겼어요. PyBaMM 시뮬레이션 맛보기는 [관련 연구·시뮬레이션](related_work.md)에 있어요.

## 10. 새 셀 데이터 → 자동 리포트 (Claude Code 스킬)

- **질문:** 새 셀의 첫 100사이클 데이터를 넣으면 품질 점검 → 수명 예측(범위 포함) → 한국어 해설 리포트가 자동으로 나오게 할 수 있을까요?
- **방법:** 지금 있는 `report`·`sizes`처럼 명령 하나로 묶고, Claude Code 스킬로 만들어 해설을 붙여요. 원래 계획의 5단계예요.

---

## 조사에서 새로 나온 후보

[관련 연구 조사](related_work.md)에서 추천한 다음 단계예요. 모두 아직 하지 않았고, 새 데이터는 크기를 먼저 확인하고 내려받을지 정한 뒤에 받아요.

- **BatteryML로 교차 확인:** 공개 벤치마크 도구의 variance 모델 설정으로 우리 결과(138/196사이클)를 남의 구현과 맞춰 봐요.
- **HUST 데이터(LFP 77셀)로 일반화 첫 시험:** 같은 LFP지만 다른 연구실·다른 조건의 셀에도 ΔQ 신호가 통하는지 봐요 (7번과 연결).
- **공개 합성 dQ/dV 곡선으로 열화 원인 맞히기 연습:** 정답(LLI·LAM)이 붙은 시뮬레이션 곡선으로 진단을 연습해요 (6번과 연결).
